Repository: xyf1qgnn-cpu/xgboost

# CFST柱极限承载力预测 - XGBoost ML管道

## 项目概述

本项目是一个完整的机器学习管道，用于预测混凝土填充钢管（CFST）柱的极限承载力。采用XGBoost算法，提供从数据加载、预处理、模型训练、评估到预测的全流程解决方案。

### 核心特性

- **模块化设计**：清晰的模块分离，便于维护和扩展
- **特征工程支持**：处理无量纲参数，剔除几何参数实现多截面统一预测
- **自动化超参数优化**：集成Optuna框架进行超参数搜索
- **特征选择**：迭代剔除法自动寻找最优特征子集
- **多维度评估**：集成R²、RMSE、MAE、MAPE、COV等工程指标
- **可视化分析**：提供预测散点图、特征重要性图和学习曲线
- **COV稳定性指标**：特别添加变异系数评估模型预测稳定性

---

## 环境要求

### 系统要求
- Python 3.8+
- 8GB+ RAM（推荐16GB）
- 5GB+ 可用磁盘空间

### Python依赖
- pandas &gt;= 1.5.0
- numpy &gt;= 1.23.0
- xgboost &gt;= 1.7.0
- scikit-learn &gt;= 1.2.0
- matplotlib &gt;= 3.6.0
- seaborn &gt;= 0.12.0
- optuna &gt;= 3.0.0
- joblib &gt;= 1.2.0

---

## 项目结构

```
xgboost/
├── config/                           # 配置文件目录
│   ├── config.yaml                   # 主配置（剔除几何参数）
│   └── config_all_features.yaml      # 全量特征配置
├── data/                             # 数据目录
│   ├── raw/                          # 原始数据
│   ├── processed/                    # 处理后数据
│   └── models/                       # 训练好的模型
├── output/                           # 输出结果目录
│   ├── xgboost_model/                # 模型输出
│   ├── feature_selection/            # 特征选择结果（18参数）
│   ├── feature_selection_all/        # 特征选择结果（含几何参数）
│   ├── feature_selection_with_cov/   # 带COV的特征选择
│   └── feature_selection_comparison.csv
├── src/                              # 源代码目录
│   ├── data_loader.py                # 数据加载模块
│   ├── preprocessor.py               # 数据预处理
│   ├── model_trainer.py              # 模型训练器
│   ├── evaluator.py                  # 模型评估器
│   ├── visualizer.py                 # 可视化模块
│   ├── predictor.py                  # 预测模块
│   └── utils/                        # 工具模块
├── train.py                          # 训练脚本
├── predict.py                        # 预测脚本
├── feature_selection_pipeline.py     # 特征选择管道
├── requirements.txt                  # Python依赖
└── README.md                         # 本文档
```

---

## 整体架构流程图

```mermaid
graph TD
    A[原始数据] --> B[数据加载器<br/>DataLoader]
    B --> C[参数检查]
    C --> D[数据分割<br/>train/test]
    D --> E[预处理器<br/>Preprocessor]
    E --> F[列剔除<br/>剔除几何参数]
    F --> G[缺失值填充<br/>中位数插补]
    G --> H[模型训练器<br/>ModelTrainer]
    H --> I[超参数优化<br/>Optuna]
    I --> J[XGBoost训练]
    J --> K[模型保存<br/>model.pkl]
    K --> L[评估器<br/>Evaluator]
    L --> M[多指标计算<br/>R²/RMSE/COV]
    M --> N[可视化器<br/>Visualizer]
    N --> O[生成报告<br/>图片/JSON]
    O --> P[预测器<br/>Predictor]
    P --> Q[批量预测<br/>CSV输出]

    subgraph 特征选择管道
        K --> R[迭代训练]
        R --> S[剔除重要性最低特征]
        S --> T[性能曲线]
        T --> U[最优子集选择]
    end
```

---

## 系统时序图

```mermaid
sequenceDiagram
    participant User as 用户
    participant Train as train.py
    participant Loader as DataLoader
    participant Prep as Preprocessor
    participant Trainer as ModelTrainer
    participant Evaluator as Evaluator
    participant Visualizer as Visualizer
    participant Predictor as Predictor

    Note over User,Predictor: 训练流程
    User->>Train: 执行训练命令
    Train->>Loader: load_data(路径, 目标列)
    Loader-->>Train: 特征数据, 目标值
    Train->>Prep: fit_transform(数据, 剔除列)
    Prep-->>Train: 处理后数据, 特征名
    Train->>Trainer: train(训练数据, 测试数据, 超参数)
    Trainer->>Trainer: cross-validation
    Trainer->>Trainer: Optuna优化
    Trainer-->>Train: 训练好的模型
    Train->>Evaluator: evaluate(y_true, y_pred)
    Evaluator-->>Train: R², RMSE, COV等
    Train->>Visualizer: plot_predictions(真实值, 预测值)
    Visualizer-->>Train: 散点图
    Train->>Visualizer: plot_feature_importance(特征重要性)
    Visualizer-->>Train: 特征重要性图
    Train->>Train: save_model(模型, 预处理器, 配置)
    Train-->>User: 训练完成，报告已生成

    Note over User,Predictor: 预测流程
    User->>Predictor: predict_single(输入字典)
    Predictor->>Predictor: 加载模型和预处理器
    Predictor->>Evaluator: calculate_cov(y_true, y_pred)
    Evaluator-->>Predictor: COV值
    Predictor-->>User: 预测结果 + 置信度

    Note over User,Predictor: 特征选择流程
    User->>Train: 执行特征选择命令
    loop 迭代训练
        Train->>Trainer: train_and_evaluate(当前特征集)
        Trainer-->>Train: 模型 + 性能指标
        Train->>Train: 移除重要性最低特征
    end
    Train->>Visualizer: plot_feature_selection_curve(结果)
    Visualizer-->>Train: 特征选择曲线
    Train-->>User: 最优特征集推荐
```

---

## 配置文件详解

### 主配置文件（config.yaml）

```yaml

# 数据配置
data:
  train_path: "feature_parameters.csv"         # 训练数据路径
  target_column: "Nexp (kN)"                   # 目标列（承载力）
  test_size: 0.2                               # 测试集比例（20%）
  random_state: 42                             # 随机种子

  # 剔除的列（几何参数）
  columns_to_drop:                             #
    - "b (mm)"                                # 截面宽度
    - "h (mm)"                                # 截面高度
    - "r0 (mm)"                               # 圆角半径
    - "t (mm)"                                # 钢管厚度
    - "L (mm)"                                # 柱长
    - "lambda"                                # 长细比

# 模型配置
model:
  type: "xgboost"                              # 模型类型

  # XGBoost超参数
  xgboost_params:
    objective: "reg:squarederror"              # 目标函数
    n_estimators: 200                          # 树的数量

File: data/raw/feature_parameters_unique.csv (part 1 of 17)
b (mm),h (mm),r0 (mm),t (mm),R (%),fy (MPa),fc (MPa),L (mm),e1 (mm),e2 (mm),Nexp (kN),r0/h,b/t,Ac (mm^2),As (mm^2),Re (mm),te (mm),ke,xi,sigma_re (MPa),lambda,lambda_bar,e/h,e1/e2,e_bar
170,170,0,3,0,632,56.64,480,0,0,3671,0,56.66666667,26896,1968,92.5270917,3.325381166,0.333333333,0.81645308,7.571263212,9.77489893,0.14210498,0,0,0
170,170,0,3,0,632,56.64,480,0,0,3567,0,56.66666667,26896,1968,92.5270917,3.325381166,0.333333333,0.81645308,7.571263212,9.77489893,0.14210498,0,0,0
170,170,0,3,0,632,56.64,480,0,0,3405,0,56.66666667,26896,1968,92.5270917,3.325381166,0.333333333,0.81645308,7.571263212,9.77489893,0.14210498,0,0,0
170,170,0,3,0,632,56.64,480,0,0,3360,0,56.66666667,26896,1968,92.5270917,3.325381166,0.333333333,0.81645308,7.571263212,9.77489893,0.14210498,0,0,0
170,170,0,3,0,632,56.64,480,0,0,3298,0,56.66666667,26896,1968,92.5270917,3.325381166,0.333333333,0.81645308,7.571263212,9.77489893,0.14210498,0,0,0
170,170,0,3,0,632,56.64,480,0,0,3813,0,56.66666667,26896,1968,92.5270917,3.325381166,0.333333333,0.81645308,7.571263212,9.77489893,0.14210498,0,0,0
170,170,0,3,0,632,56.64,480,0,0,3780,0,56.66666667,26896,1968,92.5270917,3.325381166,0.333333333,0.81645308,7.571263212,9.77489893,0.14210498,0,0,0
170,170,0,3,0,632,56.64,480,0,0,3935,0,56.66666667,26896,1968,92.5270917,3.325381166,0.333333333,0.81645308,7.571263212,9.77489893,0.14210498,0,0,0
170,170,0,3,0,632,56.64,480,0,0,3601,0,56.66666667,26896,1968,92.5270917,3.325381166,0.333333333,0.81645308,7.571263212,9.77489893,0.14210498,0,0,0
170,170,0,3,0,632,56.64,480,0,0,3838,0,56.66666667,26896,1968,92.5270917,3.325381166,0.333333333,0.81645308,7.571263212,9.77489893,0.14210498,0,0,0
170,170,0,3,0,632,56.64,480,0,0,3490,0,56.66666667,26896,1968,92.5270917,3.325381166,0.333333333,0.81645308,7.571263212,9.77489893,0.14210498,0,0,0
170,170,0,3,0,632,56.64,480,0,0,3748,0,56.66666667,26896,1968,92.5270917,3.325381166,0.333333333,0.81645308,7.571263212,9.77489893,0.14210498,0,0,0
170,170,0,3,0,632,56.64,480,0,0,3620,0,56.66666667,26896,1968,92.5270917,3.325381166,0.333333333,0.81645308,7.571263212,9.77489893,0.14210498,0,0,0
170,170,0,3,0,632,56.64,480,0,0,3555,0,56.66666667,26896,1968,92.5270917,3.325381166,0.333333333,0.81645308,7.571263212,9.77489893,0.14210498,0,0,0
120,120,0,2,0,343,43.28,360,0,0,1200,0,60,13456,928,65.44599169,2.219135242,0.333333333,0.546561285,3.876801661,10.38652974,0.127167924,0,0,0
120,120,0,2,0,343,43.28,360,0,0,1400,0,60,13456,928,65.44599169,2.219135242,0.333333333,0.546561285,3.876801661,10.38652974,0.127167924,0,0,0
120,120,0,2,0,343,43.28,360,0,0,1600,0,60,13456,928,65.44599169,2.219135242,0.333333333,0.546561285,3.876801661,10.38652974,0.127167924,0,0,0
120,120,0,3,0,350,43.28,360,0,0,1800,0,40,12996,1368,64.31761252,3.300456105,0.333333333,0.851250122,5.986746042,10.37930634,0.121816615,0,0,0
120,120,0,3,0,350,43.28,360,0,0,1900,0,40,12996,1368,64.31761252,3.300456105,0.333333333,0.851250122,5.986746042,10.37930634,0.121816615,0,0,0
120,120,0,3,0,350,43.28,360,0,0,2000,0,40,12996,1368,64.31761252,3.300456105,0.333333333,0.851250122,5.986746042,10.37930634,0.121816615,0,0,0
150,100,0,2,0,343,43.28,300,0,0,1100,0,75,14016,968,66.79394707,2.268020286,0.333333333,0.547341195,3.882242789,10.3867608,0.123934569,0,0,0
150,100,0,2,0,343,43.28,300,0,0,1300,0,75,14016,968,66.79394707,2.268020286,0.333333333,0.547341195,3.882242789,10.3867608,0.123934569,0,0,0
150,100,0,2,0,343,43.28,300,0,0,1500,0,75,14016,968,66.79394707,2.268020286,0.333333333,0.547341195,3.882242789,10.3867608,0.123934569,0,0,0
150,100,0,3,0,367,43.28,300,0,0,1700,0,50,13536,1428,65.64025152,3.375609969,0.333333333,0.894574829,6.291103553,10.37982659,0.11967321,0,0,0
150,100,0,3,0,367,43.28,300,0,0,1800,0,50,13536,1428,65.64025152,3.375609969,0.333333333,0.894574829,6.291103553,10.37982659,0.11967321,0,0,0
150,100,0,3,0,367,43.28,300,0,0,1900,0,50,13536,1428,65.64025152,3.375609969,0.333333333,0.894574829,6.291103553,10.37982659,0.11967321,0,0,0
180,180,0,5.8,0,395,62.09,540,0,0,3659,0,31.03448276,28358.56,3906.88,95.00952587,6.333498232,0.333333333,0.876438271,8.777126219,10.37070232,0.130814393,0,0,0
180,180,0,5.8,0,395,62.09,540,0,0,3593,0,31.03448276,28358.56,3906.88,95.00952587,6.333498232,0.333333333,0.876438271,8.777126219,10.37070232,0.130814393,0,0,0
180,180,0,5.8,0,395,62.09,540,0,0,3705,0,31.03448276,28358.56,3906.88,95.00952587,6.333498232,0.333333333,0.876438271,8.777126219,10.37070232,0.130814393,0,0,0
180,180,0,5.8,0,395,62.09,2240,0,0,3217,0,31.03448276,28358.56,3906.88,95.00952587,6.333498232,0.333333333,0.876438271,8.777126219,43.01920964,0.542637482,0,0,0
180,180,0,5.8,0,395,62.09,2240,126,126,4583,0,31.03448276,28358.56,3906.88,95.00952587,6.333498232,0.333333333,0.876438271,8.777126219,43.01920964,0.542637482,0.7,1,4.182557037
200,200,0,4.77,0,465,52.19,600,0,0,3628,0,41.92872117,36275.0116,3633.9768,107.4555481,5.253926033,0.333333333,0.892565809,7.578562016,10.38047536,0.135564547,0,0,0
200,200,0,4.77,0,465,52.19,600,0,0,4118,0,41.92872117,36275.0116,3633.9768,107.4555481,5.253926033,0.333333333,0.892565809,7.578562016,10.38047536,0.135564547,0,0,0
200,200,50,4.77,0,465,52.19,600,0,0,4665,0.25,41.92872117,34328.84057,3833.824138,104.533293,5.682647186,0.647769329,0.995035803,16.37455083,10.87296961,0.145033628,0,0,0
200,200,50,4.77,0,465,52.19,600,0,0,5453,0.25,41.92872117,34328.84057,3833.824138,104.533293,5.682647186,0.647769329,0.995035803,16.37455083,10.87296961,0.145033628,0,0,0
200,200,0,7.65,0,425,52.19,600,0,0,4287,0,26.14379085,34114.09,5651.82,104.2058161,8.30143829,0.333333333,1.349137346,11.28571451,10.36185104,0.126961234,0,0,0
200,200,0,7.65,0,425,52.19,600,0,0,4982,0,26.14379085,34114.09,5651.82,104.2058161,8.30143829,0.333333333,1.349137346,11.28571451,10.36185104,0.126961234,0,0,0
200,200,50,7.65,0,425,52.19,600,0,0,5500,0.25,26.14379085,32283.85341,5967.601774,101.3719375,8.972144148,0.647769329,1.505275874,24.36620012,10.88561096,0.136620995,0,0,0
200,200,50,7.65,0,425,52.19,600,0,0,5926,0.25,26.14379085,32283.85341,5967.601774,101.3719375,8.972144148,0.647769329,1.505275874,24.36620012,10.88561096,0.136620995,0,0,0
200,200,0,7.72,0,660,52.19,600,0,0,6099,0,25.90673575,34062.3936,5699.2128,104.1268295,8.374336711,0.333333333,2.115905897,17.69336572,10.36129033,0.145690918,0,0,0
200,200,0,7.72,0,660,52.19,600,0,0,6730,0,25.90673575,34062.3936,5699.2128,104.1268295,8.374336711,0.333333333,2.115905897,17.69336572,10.36129033,0.145690918,0,0,0
200,200,50,7.72,0,660,52.19,600,0,0,7168,0.25,25.90673575,32234.93054,6017.76811,101.295099,9.050776157,0.647769329,2.360833442,38.19985442,10.8857879,0.157665453,0,0,0
200,200,50,7.72,0,660,52.19,600,0,0,7977,0.25,25.90673575,32234.93054,6017.76811,101.295099,9.050776157,0.647769329,2.360833442,38.19985442,10.8857879,0.157665453,0,0,0
200,100,0,3,0,444,32.42,1680,10,10,2030,0,66.66666667,18236,1728,76.18857581,3.528038313,0.333333333,1.297729312,6.853385364,58.14450633,0.663353086,0.1,1,0.59892
200,100,0,3,0,444,32.42,1680,30,30,1909,0,66.66666667,18236,1728,76.18857581,3.528038313,0.333333333,1.297729312,6.853385364,58.14450633,0.663353086,0.3,1,1.79676
200,100,0,3,0,444,32.42,1680,50,50,1466,0,66.66666667,18236,1728,76.18857581,3.528038313,0.333333333,1.297729312,6.853385364,58.14450633,0.663353086,0.5,1,2.9946
200,80,0,3,0,444,32.42,1680,30,30,1919,0,66.66666667,14356,1608,67.59923614,3.685397714,0.333333333,1.533990091,8.068713389,72.66424843,0.810409164,0.375,1,2.2449375
200,100,0,3,0,444,32.42,1680,30,30,1401,0,66.66666667,18236,1728,76.18857581,3.528038313,0.333333333,1.297729312,6.853385364,58.14450633,0.663353086,0.3,1,1.79676
200,100,0,3,0,444,32.42,1680,30,30,1356,0,66.66666667,18236,1728,76.18857581,3.528038313,0.333333333,1.297729312,6.853385364,58.14450633,0.663353086,0.3,1,1.79676
200,200,0,3.75,0,376,46.9,600,0,0,3680,0,53.33333333,37056.25,2887.5,108.6064948,4.152054804,0.333333333,0.624705785,4.79152623,10.38499519,0.129897782,0,0,0
200,200,0,3.75,1,376,46.9,600,0,0,3560,0,53.33333333,37056.25,2887.5,108.6064948,4.152054804,0.333333333,0.624705785,4.79152623,10.38499519,0.129897782,0,0,0
200,200,0,3.75,5,376,46.9,600,0,0,3150,0,53.33333333,37056.25,2887.5,108.6064948,4.152054804,0.333333333,0.624705785,4.79152623,10.38499519,0.129897782,0,0,0
200,200,0,3.75,10,376,46.9,600,0,0,2800,0,53.33333333,37056.25,2887.5,108.6064948,4.152054804,0.333333333,0.624705785,4.79152623,10.38499519,0.129897782,0,0,0
200,200,0,3.75,15,376,46.9,600,0,0,2700,0,53.33333333,37056.25,2887.5,108.6064948,4.152054804,0.333333333,0.624705785,4.79152623,10.38499519,0.129897782,0,0,0
200,200,0,3.75,10,376,46.9,600,0,0,2400,0,53.33333333,37056.25,2887.5,108.6064948,4.152054804,0.333333333,0.624705785,4.79152623,10.38499519,0.129897782,0,0,0
200,200,0,3.75,10,376,46.9,600,0,0,2086,0,53.33333333,37056.25,2887.5,108.6064948,4.152054804,0.333333333,0.624705785,4.79152623,10.38499519,0.129897782,0,0,0
200,200,0,3.75,15,376,46.9,600,0,0,2950,0,53.33333333,37056.25,2887.5,108.6064948,4.152054804,0.333333333,0.624705785,4.79152623,10.38499519,0.129897782,0,0,0
200,200,0,3.75,10,376,46.9,600,0,0,2850,0,53.33333333,37056.25,2887.5,108.6064948,4.152054804,0.333333333,0.624705785,4.79152623,10.38499519,0.129897782,0,0,0
200,200,0,3.75,10,376,46.9,600,0,0,2750,0,53.33333333,37056.25,2887.5,108.6064948,4.152054804,0.333333333,0.624705785,4.79152623,10.38499519,0.129897782,0,0,0
200,200,0,3.75,10,376,46.9,600,0,0,2650,0,53.33333333,37056.25,2887.5,108.6064948,4.152054804,0.333333333,0.624705785,4.79152623,10.38499519,0.129897782,0,0,0
200,200,0,3.75,10,376,46.9,600,0,0,2550,0,53.33333333,37056.25,2887.5,108.6064948,4.152054804,0.333333333,0.624705785,4.79152623,10.38499519,0.129897782,0,0,0
160,80,0,2.5,0,368.52,65.65,620,0,0,1712.89,0,64,11625,1150,60.83052217,2.937877501,0.333333333,0.555304523,5.932693973,26.82055714,0.336506323,0,0,0
160,80,0,2.5,0,368.52,65.65,620,0,0,2303.76,0,64,11625,1150,60.83052217,2.937877501,0.333333333,0.555304523,5.932693973,26.82055714,0.336506323,0,0,0
160,80,0,2.5,0,368.52,65.65,620,0,0,2535.24,0,64,11625,1150,60.83052217,2.937877501,0.333333333,0.555304523,5.932693973,26.82055714,0.336506323,0,0,0
160,80,0,2.5,0,368.52,65.65,650,0,0,2145,0,64,11625,1150,60.83052217,2.937877501,0.333333333,0.555304523,5.932693973,28.11832603,0.352788887,0,0,0
160,80,0,3.5,0,368.52,65.65,620,0,0,2887.69,0,45.71428571,11169,1582,59.62552405,4.082947586,0.333333333,0.795094081,8.411654059,26.79535182,0.320886788,0,0,0
160,80,0,4.5,0,368.52,65.65,620,0,0,3011.81,0,35.55555556,10721,1998,58.41746562,5.211014183,0.333333333,1.04613208,10.95769862,26.76170779,0.310594399,0,0,0
160,80,0,2.5,0,368.52,65.65,620,0,0,1621.88,0,64,11625,1150,60.83052217,2.937877501,0.333333333,0.555304523,5.932693973,26.82055714,0.336506323,0,0,0
230,230,0,4,0,378,60.1,1150,0,0,2900,0,57.5,49284,3552,125.2500875,4.43499697,0.333333333,0.453298556,4.46155072,17.31002747,0.231444332,0,0,0
230,230,0,4,100,378,62.71,1150,0,0,3100,0,57.5,49284,3552,125.2500875,4.43499697,0.333333333,0.4344322,4.46155072,17.31002747,0.233846938,0,0,0
230,230,0,4,100,378,62.71,1150,0,0,3350,0,57.5,49284,3552,125.2500875,4.43499697,0.333333333,0.4344322,4.46155072,17.31002747,0.233846938,0,0,0
450,450,0,7.8,0,360.4,61.81,1500,0,0,13198,0,57.69230769,188703.36,13553.28,245.0839551,8.648754778,0.333333333,0.418784709,4.23937887,11.54006483,0.154305817,0,0,0
450,450,0,7.8,100,360.4,63.2,1500,0,0,13611,0,57.69230769,188703.36,13553.28,245.0839551,8.648754778,0.333333333,0.409574096,4.23937887,11.54006483,0.155164124,0,0,0
450,450,0,7.8,100,360.4,63.2,1500,0,0,16636,0,57.69230769,188703.36,13553.28,245.0839551,8.648754778,0.333333333,0.409574096,4.23937887,11.54006483,0.155164124,0,0,0
100,100,0,4.9,0,668.8,90.45,300,0,0,1949.5,0,20.40816327,8136.04,1767.92,50.88990044,5.25748045,0.333333333,1.606709002,23.03143908,10.3422806,0.154983322,0,0,0
100,100,0,4.9,0,646.2,79.53,300,0,0,1784.6,0,20.40816327,8136.04,1767.92,50.88990044,5.25748045,0.333333333,1.765572294,22.25316378,10.3422806,0.150646288,0,0,0
100,100,0,4.9,0,646.2,79.53,300,0,0,1629,0,20.40816327,8136.04,1767.92,50.88990044,5.25748045,0.333333333,1.765572294,22.25316378,10.3422806,0.150646288,0,0,0
100,100,0,5.8,0,599.5,101.38,300,0,0,2376.6,0,17.24137931,7814.56,2050.88,49.87435919,6.163726823,0.333333333,1.551931758,24.6964191,10.32214861,0.150602461,0,0,0
100,100,0,5.8,0,599.5,118.24,300,0,0,2546.3,0,17.24137931,7814.56,2050.88,49.87435919,6.163726823,0.333333333,1.33063973,24.6964191,10.32214861,0.154339289,0,0,0
100,100,0,5.8,0,599.5,90.45,300,0,0,2183.6,0,17.24137931,7814.56,2050.88,49.87435919,6.163726823,0.333333333,1.739467569,24.6964191,10.32214861,0.148118587,0,0,0
100,100,0,6.8,0,521.9,118.24,300,0,0,2500.9,0,14.70588235,7464.96,2350.08,48.74598002,7.148780606,0.333333333,1.389562347,25.51286347,10.29574825,0.145987921,0,0,0
100,100,0,6.8,0,521.9,101.38,300,0,0,2210.3,0,14.70588235,7464.96,2350.08,48.74598002,7.148780606,0.333333333,1.6206535,25.51286347,10.29574825,0.142399415,0,0,0
100,100,0,6.8,0,521.9,90.45,300,0,0,2401,0,14.70588235,7464.96,2350.08,48.74598002,7.148780606,0.333333333,1.816493663,25.51286347,10.29574825,0.140014536,0,0,0
100,100,0,6.8,0,521.9,79.53,300,0,0,2235,0,14.70588235,7464.96,2350.08,48.74598002,7.148780606,0.333333333,2.065910372,25.51286347,10.29574825,0.137585592,0,0,0
100,100,0,10,0,468.6,118.24,300,0,0,2443,0,10,6400,3200,45.13516668,10.14389723,0.333333333,1.981562923,35.10514891,10.18233765,0.135646421,0,0,0
100,100,0,10,0,468.6,101.38,300,0,0,2305.8,0,10,6400,3200,45.13516668,10.14389723,0.333333333,2.311106727,35.10514891,10.18233765,0.132824126,0,0,0
100,100,0,10,0,468.6,101.38,300,0,0,2544.5,0,10,6400,3200,45.13516668,10.14389723,0.333333333,2.311106727,35.10514891,10.18233765,0.132824126,0,0,0
100,100,0,10,0,468.6,79.53,300,0,0,2220.3,0,10,6400,3200,45.13516668,10.14389723,0.333333333,2.946058091,35.10514891,10.18233765,0.129073918,0,0,0
100,100,0,14.2,0,444.6,118.24,300,0,0,3325,0,7.042253521,5126.56,4066.88,40.39597418,13.69989294,0.333333333,2.982911378,50.26055629,9.964394211,0.12853093,0,0,0
100,100,0,14.2,0,444.6,101.38,300,0,0,3175.2,0,7.042253521,5126.56,4066.88,40.39597418,13.69989294,0.333333333,3.478984428,50.26055629,9.964394211,0.126445313,0,0,0
100,100,0,14.2,0,444.6,101.38,300,0,0,3315.9,0,7.042253521,5126.56,4066.88,40.39597418,13.69989294,0.333333333,3.478984428,50.26055629,9.964394211,0.126445313,0,0,0
100,100,0,14.2,0,444.6,79.53,300,0,0,3473.6,0,7.042253521,5126.56,4066.88,40.39597418,13.69989294,0.333333333,4.434797452,50.26055629,9.964394211,0.123697117,0,0,0
100,100,0,18.5,0,444.6,118.24,300,0,0,3714.4,0,5.405405405,3969,4662,35.54394376,16.87106008,0.333333333,4.416682776,70.34366023,9.654781199,0.124876034,0,0,0
100,100,0,18.5,0,444.6,118.24,300,0,0,3635,0,5.405405405,3969,4662,35.54394376,16.87106008,0.333333333,4.416682776,70.34366023,9.654781199,0.124876034,0,0,0
200,200,0,3.9,0,322.8,34.4,3810,0,0,1608,0,51.28205128,36940.84,2998.32,108.437238,4.314832861,0.333333333,0.761633957,4.281518273,65.94093041,0.745677001,0,0,0
200,200,0,3.9,0,322.8,34.4,3810,0,0,1854,0,51.28205128,36940.84,2998.32,108.437238,4.314832861,0.333333333,0.761633957,4.281518273,65.94093041,0.745677001,0,0,0
200,200,0,3.9,0,322.8,34.4,3810,0,0,1578,0,51.28205128,36940.84,2998.32,108.437238,4.314832861,0.333333333,0.761633957,4.281518273,65.94093041,0.745677001,0,0,0
200,200,0,3.9,0,322.8,34.4,3810,0,0,1549,0,51.28205128,36940.84,2998.32,108.437238,4.314832861,0.333333333,0.761633957,4.281518273,65.94093041,0.745677001,0,0,0
200,200,0,3.9,0,322.8,34.4,3810,0,0,1424,0,51.28205128,36940.84,2998.32,108.437238,4.314832861,0.333333333,0.761633957,4.281518273,65.94093041,0.745677001,0,0,0
200,200,0,3.9,0,322.8,34.4,3810,0,0,1307,0,51.28205128,36940.84,2998.32,108.437238,4.314832861,0.333333333,0.761633957,4.281518273,65.94093041,0.745677001,0,0,0
470,470,0,4,0,421.8,126.77,918,0,0,5711.7,0,117.5,213444,7392,260.6555876,4.475100978,0.333333333,0.115230671,2.413910261,6.765073578,0.120948294,0,0,0
470,470,0,4,0,421.8,126.77,918,51,51,4407.7,0,117.5,213444,7392,260.6555876,4.475100978,0.333333333,0.115230671,2.413910261,6.765073578,0.120948294,0.108510638,1,0.650875201
470,470,0,4,0,421.8,126.77,918,102,102,3692.2,0,117.5,213444,7392,260.6555876,4.475100978,0.333333333,0.115230671,2.413910261,6.765073578,0.120948294,0.217021277,1,1.301750402
470,470,0,6,0,381.5,126.77,918,0,0,6595.4,0,78.33333333,209764,10992,258.3988293,6.68383187,0.333333333,0.15769714,3.289336186,6.76384811,0.115002767,0,0,0
470,470,0,6,0,381.5,126.77,918,51,51,4818,0,78.33333333,209764,10992,258.3988293,6.68383187,0.333333333,0.15769714,3.289336186,6.76384811,0.115002767,0.108510638,1,0.650639415
470,470,0,6,0,381.5,126.77,918,102,102,4059.6,0,78.33333333,209764,10992,258.3988293,6.68383187,0.333333333,0.15769714,3.289336186,6.76384811,0.115002767,0.217021277,1,1.30127883
470,470,0,8,0,361.8,126.77,918,102,102,4808.1,0,58.75,206116,14528,256.1420709,8.873337163,0.333333333,0.201162117,4.177855118,6.762132082,0.110173221,0.217021277,1,1.30061863
200,200,0,4,0,298,23.41,1600,40,40,1222,0,50,36864,3072,108.3244,4.423210198,0.333333333,1.060800228,4.056077973,27.6906338,0.284903012,0.2,1,1.19808
200,200,0,4,0,298,23.41,1600,40,40,1187,0,50,36864,3072,108.3244,4.423210198,0.333333333,1.060800228,4.056077973,27.6906338,0.284903012,0.2,1,1.19808
200,200,0,4,0,298,23.41,1600,40,40,1145,0,50,36864,3072,108.3244,4.423210198,0.333333333,1.060800228,4.056077973,27.6906338,0.284903012,0.2,1,1.19808
200,200,0,4,0,298,23.41,1600,40,40,1206,0,50,36864,3072,108.3244,4.423210198,0.333333333,1.060800228,4.056077973,27.6906338,0.284903012,0.2,1,1.19808
200,200,0,4,0,298,23.41,1600,40,40,1177,0,50,36864,3072,108.3244,4.423210198,0.333333333,1.060800228,4.056077973,27.6906338,0.284903012,0.2,1,1.19808
200,200,0,4,0,298,23.41,1600,80,80,804,0,50,36864,3072,108.3244,4.423210198,0.333333333,1.060800228,4.056077973,27.6906338,0.284903012,0.4,1,2.39616
200,200,0,4,0,298,23.41,1600,80,80,811,0,50,36864,3072,108.3244,4.423210198,0.333333333,1.060800228,4.056077973,27.6906338,0.284903012,0.4,1,2.39616
200,200,0,4,0,298,23.41,1600,80,80,808,0,50,36864,3072,108.3244,4.423210198,0.333333333,1.060800228,4.056077973,27.6906338,0.284903012,0.4,1,2.39616
200,200,0,4,0,298,23.41,800,40,40,1263,0,50,36864,3072,108.3244,4.423210198,0.333333333,1.060800228,4.056077973,13.8453169,0.142451506,0.2,1,1.19808
200,200,0,4,0,298,23.41,1200,40,40,1214,0,50,36864,3072,108.3244,4.423210198,0.333333333,1.060800228,4.056077973,20.76797535,0.213677259,0.2,1,1.19808
200,200,0,4,0,298,23.41,2000,40,40,1161,0,50,36864,3072,108.3244,4.423210198,0.333333333,1.060800228,4.056077973,34.61329224,0.356128765,0.2,1,1.19808
200,200,0,4,0,298,23.41,1600,60,60,956,0,50,36864,3072,108.3244,4.423210198,0.333333333,1.060800228,4.056077973,27.6906338,0.284903012,0.3,1,1.79712
200,200,0,4,0,298,23.41,1600,80,80,814,0,50,36864,3072,108.3244,4.423210198,0.333333333,1.060800228,4.056077973,27.6906338,0.284903012,0.4,1,2.39616
200,200,0,4,0,298,23.41,1600,100,100,709,0,50,36864,3072,108.3244,4.423210198,0.333333333,1.060800228,4.056077973,27.6906338,0.284903012,0.5,1,2.9952
200,200,0,4,0,298,23.41,1600,120,120,645,0,50,36864,3072,108.3244,4.423210198,0.333333333,1.060800228,4.056077973,27.6906338,0.284903012,0.6,1,3.59424
200,200,0,4,0,298,23.41,1600,40,40,1229,0,50,36864,3072,108.3244,4.423210198,0.333333333,1.060800228,4.056077973,27.6906338,0.284903012,0.2,1,1.19808
200,200,0,3,0,301,23.41,1600,40,40,1002,0,66.66666667,37636,2328,109.4527792,3.334349009,0.333333333,0.795324934,3.056535914,27.70033935,0.293553206,0.2,1,1.19892
200,200,0,4,0,298,23.41,1600,40,40,1042,0,50,36864,3072,108.3244,4.423210198,0.333333333,1.060800228,4.056077973,27.6906338,0.284903012,0.2,1,1.19808
210,210,0,4.8,0,360,70.3,1000,56.6,56.6,950.8,0,43.75,40160.16,3847.68,113.0635925,5.292355941,0.333333333,0.490626145,5.617039921,16.47847662,0.219171303,0.26952381,1,1.613763359
210,210,0,4.8,0,360,70.3,1800,28.3,28.3,1461.7,0,43.75,40160.16,3847.68,113.0635925,5.292355941,0.333333333,0.490626145,5.617039921,29.66125791,0.394508346,0.134761905,1,0.806881679
210,210,0,4.8,0,360,70.3,1800,42.4,42.4,1122.2,0,43.75,40160.16,3847.68,113.0635925,5.292355941,0.333333333,0.490626145,5.617039921,29.66125791,0.394508346,0.201904762,1,1.208896933
210,210,0,4.8,0,360,70.3,1800,56.6,56.6,957.1,0,43.75,40160.16,3847.68,113.0635925,5.292355941,0.333333333,0.490626145,5.617039921,29.66125791,0.394508346,0.26952381,1,1.613763359
210,210,0,4.8,0,360,70.3,1800,34.5,34.5,1228.7,0,43.75,40160.16,3847.68,113.0635925,5.292355941,0.333333333,0.490626145,5.617039921,29.66125791,0.394508346,0.164285714,1,0.983654344
210,210,0,4.8,0,360,70.3,2600,56.6,56.6,806.9,0,43.75,40160.16,3847.68,113.0635925,5.292355941,0.333333333,0.490626145,5.617039921,42.8440392,0.569845389,0.26952381,1,1.613763359
199.9,200,0,3.99,0,480.05,68.7,1280,0,0,3595,0,50.10025063,36852.4784,3063.8412,108.3074707,4.41235521,0.333333333,0.580937336,6.518944339,22.15258684,0.313203973,0,0,0
199.7,199.9,0,2.99,0,400.37,68.7,1280,0,0,3485,0,66.78929766,37566.1824,2318.0872,109.3512105,3.323353224,0.333333333,0.35961475,4.055955497,22.17140375,0.314608119,0,0,0
199.8,199.8,0,3.99,0,480.05,68.7,1280,40,40,2079,0,50.07518797,36794.9124,3061.4472,108.2228459,4.412287537,0.333333333,0.581391579,6.523941762,22.17473504,0.313483074,0.2002002,1,1.199285046
200,199.9,0,2.99,0,400.37,68.7,1280,40,40,2277,0,66.88963211,37624.3584,2319.8812,109.4358499,3.323390804,0.333333333,0.359336583,4.052864388,22.17141866,0.314609827,0.20010005,1,1.199526415
199.9,199.6,0,3.99,0,480.05,68.7,2480,40,40,2023,0,50.10025063,36775.7104,3060.6492,108.1946033,4.412266301,0.333333333,0.581543521,6.525613332,43.00658156,0.607908237,0.200400802,1,1.200485773
200,199.9,0,2.99,0,400.37,68.7,2480,40,40,1876,0,66.88963211,37624.3584,2319.8812,109.4358499,3.323390804,0.333333333,0.359336583,4.052864388,42.95712365,0.609556541,0.20010005,1,1.199526415
199.9,199.8,0,4,0,480.05,68.7,2480,60,60,1743,0,49.975,36806.42,3069.6,108.2397679,4.423142507,0.333333333,0.582757599,6.538969306,42.96339413,0.607211847,0.3003003,1,1.79891459
199.7,199.7,0,2.97,0,400.37,68.7,2480,60,60,1502,0,67.23905724,37542.9376,2301.8688,109.3173737,3.301433736,0.333333333,0.357319819,4.030451215,43.00035436,0.61058357,0.300450676,1,1.801109128
120.4,120.4,0,3.82,0,430.6,139.42,360,0,0,2576,0,31.51832461,12714.8176,1722.9728,63.61801744,4.173511668,0.333333333,0.418520981,9.416169594,10.33690479,0.160570318,0,0,0
120.4,120.4,0,3.82,0,430.6,139.42,360,0,0,2701,0,31.51832461,12714.8176,1722.9728,63.61801744,4.173511668,0.333333333,0.418520981,9.416169594,10.33690479,0.160570318,0,0,0
120.4,120.4,0,3.82,0,430.6,139.42,600,30,30,1401,0,31.51832461,12714.8176,1722.9728,63.61801744,4.173511668,0.333333333,0.418520981,9.416169594,17.22817466,0.267617196,0.249169435,1,1.488996843
120.4,120.4,0,3.82,0,430.6,139.42,600,50,50,1052,0,31.51832461,12714.8176,1722.9728,63.61801744,4.173511668,0.333333333,0.418520981,9.416169594,17.22817466,0.267617196,0.415282392,1,2.481661405
120.4,120.4,0,3.82,0,430.6,139.42,1200,30,30,1212,0,31.51832461,12714.8176,1722.9728,63.61801744,4.173511668,0.333333333,0.418520981,9.416169594,34.45634931,0.535234393,0.249169435,1,1.488996843
120.6,120.6,0,5.88,0,460.3,139.42,360,0,0,3089,0,20.51020408,11846.1456,2559.9168,61.40639427,6.310605682,0.333333333,0.71345187,15.7680202,10.2913217,0.151840167,0,0,0
120.6,120.6,0,5.88,0,460.3,139.42,360,0,0,3003,0,20.51020408,11846.1456,2559.9168,61.40639427,6.310605682,0.333333333,0.71345187,15.7680202,10.2913217,0.151840167,0,0,0
120.6,120.6,0,5.88,0,460.3,139.42,600,30,30,1752,0,20.51020408,11846.1456,2559.9168,61.40639427,6.310605682,0.333333333,0.71345187,15.7680202,17.15220283,0.253066945,0.248756219,1,1.47834526
120.6,120.6,0,5.88,0,460.3,139.42,600,50,50,1317,0,20.51020408,11846.1456,2559.9168,61.40639427,6.310605682,0.333333333,0.71345187,15.7680202,17.15220283,0.253066945,0.414593698,1,2.463908767
120.6,120.6,0,5.88,0,460.3,139.42,1200,30,30,1468,0,20.51020408,11846.1456,2559.9168,61.40639427,6.310605682,0.333333333,0.71345187,15.7680202,34.30440565,0.506133889,0.248756219,1,1.47834526
240,240,0,1.89,0,389,40.49,720,50,50,1794,0,126.984127,55799.8884,1785.8232,133.2728634,2.115841071,0.333333333,0.307472978,2.058589061,10.39101579,0.13789181,0.208333333,1,1.249689922
240,240,0,1.46,0,424.7,40.49,720,50,50,1420,0,164.3835616,56206.9264,1384.5472,133.7580665,1.637411325,0.333333333,0.258376144,1.733001003,10.39153564,0.14213543,0.208333333,1,1.249814965
240,240,0,1.89,0,389,40.49,720,25,25,2856,0,126.984127,55799.8884,1785.8232,133.2728634,2.115841071,0.333333333,0.307472978,2.058589061,10.39101579,0.13789181,0.104166667,1,0.624844961
240,240,0,1.89,0,389,40.49,720,50,50,2246,0,126.984127,55799.8884,1785.8232,133.2728634,2.115841071,0.333333333,0.307472978,2.058589061,10.39101579,0.13789181,0.208333333,1,1.249689922
240,240,0,1.89,0,389,40.49,720,75,75,1724,0,126.984127,55799.8884,1785.8232,133.2728634,2.115841071,0.333333333,0.307472978,2.058589061,10.39101579,0.13789181,0.3125,1,1.874534883
240,240,0,1.46,0,424.7,40.49,720,50,50,2023,0,164.3835616,56206.9264,1384.5472,133.7580665,1.637411325,0.333333333,0.258376144,1.733001003,10.39153564,0.14213543,0.208333333,1,1.249814965
240,240,0,1.89,0,389,40.49,720,50,50,2405,0,126.984127,55799.8884,1785.8232,133.2728634,2.115841071,0.333333333,0.307472978,2.058589061,10.39101579,0.13789181,0.208333333,1,1.249689922
240,240,0,1.46,0,424.7,40.49,720,50,50,2088,0,164.3835616,56206.9264,1384.5472,133.7580665,1.637411325,0.333333333,0.258376144,1.733001003,10.39153564,0.14213543,0.208333333,1,1.249814965
200,200,0,4,0,298,23.89,1600,40,40,1222,0,50,36864,3072,108.3244,4.423210198,0.333333333,1.039486536,4.056077973,27.6906338,0.285920645,0.2,1,1.19808
200,200,0,4,0,298,23.89,1600,40,40,1186.5,0,50,36864,3072,108.3244,4.423210198,0.333333333,1.039486536,4.056077973,27.6906338,0.285920645,0.2,1,1.19808
200,200,0,4,0,298,23.89,1600,40,40,1145,0,50,36864,3072,108.3244,4.423210198,0.333333333,1.039486536,4.056077973,27.6906338,0.285920645,0.2,1,1.19808
200,200,0,4,0,298,23.89,1600,40,40,1206,0,50,36864,3072,108.3244,4.423210198,0.333333333,1.039486536,4.056077973,27.6906338,0.285920645,0.2,1,1.19808
200,200,0,4,0,298,23.89,1600,40,40,1177,0,50,36864,3072,108.3244,4.423210198,0.333333333,1.039486536,4.056077973,27.6906338,0.285920645,0.2,1,1.19808
200,200,0,4,0,298,23.89,1600,80,80,804,0,50,36864,3072,108.3244,4.423210198,0.333333333,1.039486536,4.056077973,27.6906338,0.285920645,0.4,1,2.39616
200,200,0,4,0,298,23.89,1600,80,80,811,0,50,36864,3072,108.3244,4.423210198,0.333333333,1.039486536,4.056077973,27.6906338,0.285920645,0.4,1,2.39616
200,200,0,4,0,298,23.89,1600,80,80,808,0,50,36864,3072,108.3244,4.423210198,0.333333333,1.039486536,4.056077973,27.6906338,0.285920645,0.4,1,2.39616
200,200,0,4,0,298,23.89,800,40,40,1263,0,50,36864,3072,108.3244,4.423210198,0.333333333,1.039486536,4.056077973,13.8453169,0.142960322,0.2,1,1.19808
200,200,0,4,0,298,23.89,1200,40,40,1213.5,0,50,36864,3072,108.3244,4.423210198,0.333333333,1.039486536,4.056077973,20.76797535,0.214440484,0.2,1,1.19808
200,200,0,4,0,298,23.89,2000,40,40,1161,0,50,36864,3072,108.3244,4.423210198,0.333333333,1.039486536,4.056077973,34.61329224,0.357400806,0.2,1,1.19808
200,200,0,4,0,298,23.89,1600,60,60,956,0,50,36864,3072,108.3244,4.423210198,0.333333333,1.039486536,4.056077973,27.6906338,0.285920645,0.3,1,1.79712
200,200,0,4,0,298,23.89,1600,80,80,814,0,50,36864,3072,108.3244,4.423210198,0.333333333,1.039486536,4.056077973,27.6906338,0.285920645,0.4,1,2.39616
200,200,0,4,0,298,23.89,1600,100,100,708.5,0,50,36864,3072,108.3244,4.423210198,0.333333333,1.039486536,4.056077973,27.6906338,0.285920645,0.5,1,2.9952
200,200,0,4,0,298,23.89,1600,120,120,645,0,50,36864,3072,108.3244,4.423210198,0.333333333,1.039486536,4.056077973,27.6906338,0.285920645,0.6,1,3.59424
200,200,0,4,0,298,23.89,1600,40,40,1229,0,50,36864,3072,108.3244,4.423210198,0.333333333,1.039486536,4.056077973,27.6906338,0.285920645,0.2,1,1.19808
200,200,0,3,0,301,23.89,1600,40,40,1002,0,66.66666667,37636,2328,109.4527792,3.334349009,0.333333333,0.779345195,3.056535914,27.70033935,0.294716756,0.2,1,1.19892
200,200,0,4,0,298,23.89,1600,40,40,1042,0,50,36864,3072,108.3244,4.423210198,0.333333333,1.039486536,4.056077973,27.6906338,0.285920645,0.2,1,1.19808
100,100,0,4,0,438,55.06,4010,0,0,4401,0,25,8464,1472,51.90544169,4.332686208,0.333333333,1.383470996,12.18701095,138.4652477,1.719917561,0,0,0
100,100,0,4,0,438,55.06,4010,0,0,5035,0,25,8464,1472,51.90544169,4.332686208,0.333333333,1.383470996,12.18701095,138.4652477,1.719917561,0,0,0
100,100,0,4,0,438,55.06,4010,38,38,4130,0,25,8464,1472,51.90544169,4.332686208,0.333333333,1.383470996,12.18701095,138.4652477,1.719917561,0.38,1,2.265408
100,100,0,4,0,438,55.06,4010,76,76,3504,0,25,8464,1472,51.90544169,4.332686208,0.333333333,1.383470996,12.18701095,138.4652477,1.719917561,0.76,1,4.530816
100,100,0,4,0,438,55.06,4010,114,114,3081,0,25,8464,1472,51.90544169,4.332686208,0.333333333,1.383470996,12.18701095,138.4652477,1.719917561,1.14,1,6.796224
100,100,0,4,0,438,55.06,4010,76,76,3800,0,25,8464,1472,51.90544169,4.332686208,0.333333333,1.383470996,12.18701095,138.4652477,1.719917561,0.76,1,4.530816
152,152,0,12.5,0,554,64.78,400,0,0,5684,0,12.16,16129,6350,71.65207711,12.93685793,0.333333333,3.366937885,33.34176102,8.991909601,0.119385478,0,0,0
220.3,220.3,0,10.2,0,498.6,44.39,3000,0,0,5442,0,21.59803922,39960.01,8155.92,112.7814978,10.9754261,0.333333333,2.292527205,16.17389248,46.97073171,0.585755365,0,0,0
154.9,154.9,0,10.1,0,498.6,44.39,3000,0,0,2544,0,15.33663366,18144.09,5441.88,75.9963369,10.65034466,0.333333333,3.368843983,23.29174477,66.51749921,0.822148831,0,0,0
110.5,110.5,0,10.1,0,498.6,44.39,3000,0,0,1046,0,10.94059406,8154.09,3648.12,50.94631939,10.34609549,0.333333333,5.025285543,33.75162505,92.46321513,1.143064709,0,0,0
220.2,220.2,0,10.2,0,551.2,44.39,3000,0,0,5477,0,21.58823529,39920.04,8151.84,112.7250788,10.97518253,0.333333333,2.535646708,17.88871555,46.99187803,0.607153473,0,0,0
155.2,155.2,0,10.3,0,551.2,44.39,3000,0,0,2640,0,15.06796117,18117.16,5545.52,75.93991795,10.84755222,0.333333333,3.800810525,26.24518148,66.36825656,0.852968293,0,0,0
109.4,109.4,0,10,0,551.2,44.39,3000,0,0,1572,0,10.94,7992.36,3576,50.43854877,10.24360145,0.333333333,5.555799143,37.31453591,93.39274305,1.204279545,0,0,0
200,200,0,2.98,0,484,24.35,1000,40,40,1331.9,0,67.11409396,37651.5216,2312.9568,109.4753468,3.312456498,0.333333333,1.221044201,4.881552459,17.31281572,0.20787678,0.2,1,1.198934352
200,200,0,2.96,0,484,24.35,1000,40,40,1090,0,67.56756757,37667.0464,2297.9072,109.4979144,3.290559468,0.333333333,1.212599305,4.848283463,17.31291864,0.20793195,0.2,1,1.198948608
200,200,0,2.97,0,484,24.35,1000,40,40,943.3,0,67.34006734,37659.2836,2305.4328,109.4866306,3.301508548,0.333333333,1.216821318,4.864917079,17.31286727,0.2079043,0.2,1,1.198941492
200,200,0,2.97,0,484,24.35,1000,40,40,1128.1,0,67.34006734,37659.2836,2305.4328,109.4866306,3.301508548,0.333333333,1.216821318,4.864917079,17.31286727,0.2079043,0.2,1,1.198941492
200,200,0,3.01,0,484,24.35,1000,40,40,1197.5,0,66.44518272,37628.2404,2335.5192,109.4414954,3.345293569,0.333333333,1.233718076,4.931469188,17.31266002,0.207794988,0.2,1,1.198912788
200,200,0,3,0,484,24.35,1000,20,20,1256.3,0,66.66666667,37636,2328,109.4527792,3.334349009,0.333333333,1.22949258,4.914828513,17.31271209,0.207822125,0.1,1,0.59946
200,200,0,2.99,0,484,24.35,1000,60,60,850.5,0,66.88963211,37643.7604,2320.4792,109.464063,3.323403318,0.333333333,1.225267955,4.898189604,17.31276399,0.207849389,0.3,1,1.798390782
250,250,0,7.95,0,458.78,49.73,1000,0,0,2430,0,31.44654088,54802.81,7444.38,132.0767815,8.685059784,0.333333333,1.253175005,10.05609939,13.82835376,0.174311148,0,0,0
250,250,0,10.81,0,445.27,49.73,1000,0,0,2800,0,23.12673451,52157.4244,9875.1512,128.8496171,11.669357,0.333333333,1.695245472,13.4420645,13.80449464,0.168779146,0,0,0
250,250,0,13.86,0,450.38,49.73,1000,0,0,2970,0,18.03751804,49408.3984,12323.2032,125.4080606,14.76960906,0.333333333,2.258829604,17.68077877,13.77096511,0.166698113,0,0,0
100,100,0,4.5,0,313.22,31.85,300,0,0,803.02,0,22.22222222,8281,1638,51.3412521,4.848744881,0.333333333,1.945230907,9.860322252,10.35013043,0.106002371,0,0,0
100,100,0,4.5,0,313.22,31.85,300,0,0,797.73,0,22.22222222,8281,1638,51.3412521,4.848744881,0.333333333,1.945230907,9.860322252,10.35013043,0.106002371,0,0,0
100,100,0,4.5,0,313.22,31.85,300,0,0,1002.6,0,22.22222222,8281,1638,51.3412521,4.848744881,0.333333333,1.945230907,9.860322252,10.35013043,0.106002371,0,0,0
100,100,0,4.5,0,313.22,31.85,300,0,0,953.87,0,22.22222222,8281,1638,51.3412521,4.848744881,0.333333333,1.945230907,9.860322252,10.35013043,0.106002371,0,0,0
100,100,0,4.5,0,313.22,31.85,300,0,0,1093.48,0,22.22222222,8281,1638,51.3412521,4.848744881,0.333333333,1.945230907,9.860322252,10.35013043,0.106002371,0,0,0
100,100,0,4.5,0,313.22,31.85,300,0,0,1100.69,0,22.22222222,8281,1638,51.3412521,4.848744881,0.333333333,1.945230907,9.860322252,10.35013043,0.106002371,0,0,0
100,100,0,4.5,0,313.22,31.85,300,0,0,1309.79,0,22.22222222,8281,1638,51.3412521,4.848744881,0.333333333,1.945230907,9.860322252,10.35013043,0.106002371,0,0,0
100,100,0,4.5,0,313.22,31.85,300,0,0,1287.33,0,22.22222222,8281,1638,51.3412521,4.848744881,0.333333333,1.945230907,9.860322252,10.35013043,0.106002371,0,0,0
160,160,0,6,0,342.5,45.33,1250,50,50,1095,0,26.66666667,21904,3552,83.50005837,6.516031656,0.333333333,1.225249074,8.909138851,26.98707101,0.304475297,0.3125,1,1.864453125
160,160,0,6,0,342.5,45.33,1250,50,50,970,0,26.66666667,21904,3552,83.50005837,6.516031656,0.333333333,1.225249074,8.909138851,26.98707101,0.304475297,0.3125,1,1.864453125
160,160,0,6,0,342.5,45.33,1250,25,25,1105,0,26.66666667,21904,3552,83.50005837,6.516031656,0.333333333,1.225249074,8.909138851,26.98707101,0.304475297,0.15625,1,0.932226562
160,160,0,6,0,342.5,45.33,1250,50,50,805,0,26.66666667,21904,3552,83.50005837,6.516031656,0.333333333,1.225249074,8.909138851,26.98707101,0.304475297,0.3125,1,1.864453125
160,160,0,6,100,342.5,44.39,1250,25,25,1420,0,26.66666667,21904,3552,83.50005837,6.516031656,0.333333333,1.251194876,8.909138851,26.98707101,0.303371535,0.15625,1,0.932226562
160,160,0,6,100,342.5,44.39,1250,50,50,1025,0,26.66666667,21904,3552,83.50005837,6.516031656,0.333333333,1.251194876,8.909138851,26.98707101,0.303371535,0.3125,1,1.864453125
160,160,0,6,100,342.5,44.39,1250,50,50,927,0,26.66666667,21904,3552,83.50005837,6.516031656,0.333333333,1.251194876,8.909138851,26.98707101,0.303371535,0.3125,1,1.864453125
160,160,0,6,100,342.5,44.39,1250,25,25,1110,0,26.66666667,21904,3552,83.50005837,6.516031656,0.333333333,1.251194876,8.909138851,26.98707101,0.303371535,0.15625,1,0.932226562
160,160,0,6,100,342.5,44.39,1250,50,50,760,0,26.66666667,21904,3552,83.50005837,6.516031656,0.333333333,1.251194876,8.909138851,26.98707101,0.303371535,0.3125,1,1.864453125
230,230,0,4.5,0,369,51.53,1150,0,0,3000,0,51.11111111,48841,3978,124.685898,4.978321767,0.333333333,0.583238864,4.911009082,17.30724249,0.219190192,0,0,0
230,230,0,4.5,100,369,53.98,1150,0,0,3150,0,51.11111111,48841,3978,124.685898,4.978321767,0.333333333,0.556767296,4.911009082,17.30724249,0.221516688,0,0,0
230,230,0,4.5,100,369,53.98,1150,0,0,3200,0,51.11111111,48841,3978,124.685898,4.978321767,0.333333333,0.556767296,4.911009082,17.30724249,0.221516688,0,0,0
230,230,0,5,100,359,53.98,1150,0,0,3600,0,46,48400,4400,124.1217084,5.519187908,0.333333333,0.604601031,5.32109031,17.30412934,0.217542893,0,0,0
230,230,0,4.5,100,369,53.98,1610,0,0,2950,0,51.11111111,48841,3978,124.685898,4.978321767,0.333333333,0.556767296,4.911009082,24.23013949,0.310123363,0,0,0
140,140,70,2,0,255,32.65,500,0,0,1604,0.5,70,14526.72443,1324.920428,68,3.033339148,1,0.712326486,11.37502181,14.49659983,0.171937532,0,0,0
187.6,187.6,93.8,2,0,250,32.65,500,0,0,1710,0.5,93.8,26474.95527,1787.440807,91.8,3.048300353,1,0.516955615,8.301471549,10.78012697,0.13107382,0,0,0
187.6,187.6,93.8,2,0,250,32.65,500,0,0,1817,0.5,93.8,26474.95527,1787.440807,91.8,3.048300353,1,0.516955615,8.301471549,10.78012697,0.13107382,0,0,0
187.6,187.6,93.8,2,0,250,32.65,500,0,0,1959,0.5,93.8,26474.95527,1787.440807,91.8,3.048300353,1,0.516955615,8.301471549,10.78012697,0.13107382,0,0,0
187.6,187.6,93.8,2,0,250,32.65,500,0,0,1855,0.5,93.8,26474.95527,1787.440807,91.8,3.048300353,1,0.516955615,8.301471549,10.78012697,0.13107382,0,0,0
187.6,187.6,93.8,2,0,250,32.65,500,0,0,1925,0.5,93.8,26474.95527,1787.440807,91.8,3.048300353,1,0.516955615,8.301471549,10.78012697,0.13107382,0,0,0
187.6,187.6,93.8,2,0,250,32.65,500,0,0,2024,0.5,93.8,26474.95527,1787.440807,91.8,3.048300353,1,0.516955615,8.301471549,10.78012697,0.13107382,0,0,0
187.6,187.6,93.8,2,0,250,32.65,500,0,0,1938,0.5,93.8,26474.95527,1787.440807,91.8,3.048300353,1,0.516955615,8.301471549,10.78012697,0.13107382,0,0,0
187.6,187.6,93.8,2,0,250,32.65,500,0,0,2049,0.5,93.8,26474.95527,1787.440807,91.8,3.048300353,1,0.516955615,8.301471549,10.78012697,0.13107382,0,0,0
187.6,187.6,93.8,2,0,250,32.65,500,0,0,2109,0.5,93.8,26474.95527,1787.440807,91.8,3.048300353,1,0.516955615,8.301471549,10.78012697,0.13107382,0,0,0
187.6,187.6,93.8,2,0,250,42.49,500,0,0,2122,0.5,93.8,26474.95527,1787.440807,91.8,3.048300353,1,0.397237016,8.301471549,10.78012697,0.139027384,0,0,0
187.6,187.6,93.8,2,0,250,50.63,500,0,0,2161,0.5,93.8,26474.95527,1787.440807,91.8,3.048300353,1,0.333371535,8.301471549,10.78012697,0.144984146,0,0,0
187.6,187.6,93.8,3,0,255,32.65,500,0,0,1927,0.5,62.53333333,25901.30046,2654.585988,90.8,4.53950369,1,0.800446339,12.74860618,10.83595543,0.127103546,0,0,0
187.6,187.6,93.8,4,0,246,32.65,500,0,0,2045,0.5,46.9,25333.92882,3504.014355,89.8,6.009197944,1,1.042114052,16.46172265,10.88933924,0.123033328,0,0,0
129,129,64.5,3,0,306,53.7,387,0,0,1068,0.5,43,11882.28881,1800.477977,61.5,4.495150882,1,0.86344534,22.36611658,12.27816761,0.158532219,0,0,0
129,129,64.5,3,0.6,306,55.3,387,0,0,1093,0.5,43,11882.28881,1800.477977,61.5,4.495150882,1,0.838463197,22.36611658,12.27816761,0.159413849,0,0,0
129,129,64.5,3,0.9,306,56.3,387,0,0,1118,0.5,43,11882.28881,1800.477977,61.5,4.495150882,1,0.823570422,22.36611658,12.27816761,0.159960961,0,0,0
129,129,64.5,3,1.2,306,58.8,387,0,0,1162,0.5,43,11882.28881,1800.477977,61.5,4.495150882,1,0.788554673,22.36611658,12.27816761,0.161315795,0,0,0
131,131,65.5,4,0,306,53.7,393,0,0,1280,0.5,32.75,11882.28881,2404.070932,61.5,5.935076516,1,1.1529071,29.53062462,12.35451784,0.154924575,0,0,0
131,131,65.5,4,0.6,306,55.3,393,0,0,1360,0.5,32.75,11882.28881,2404.070932,61.5,5.935076516,1,1.119549933,29.53062462,12.35451784,0.155694786,0,0,0
131,131,65.5,4,0.9,306,56.3,393,0,0,1403,0.5,32.75,11882.28881,2404.070932,61.5,5.935076516,1,1.099664499,29.53062462,12.35451784,0.156173457,0,0,0
131,131,65.5,4,1.2,306,58.8,393,0,0,1459,0.5,32.75,11882.28881,2404.070932,61.5,5.935076516,1,1.052910056,29.53062462,12.35451784,0.157361084,0,0,0
133,133,66.5,5,0,306,53.7,399,0,0,1454,0.5,26.6,11882.28881,3009.380702,61.5,7.348860765,1,1.443192184,36.56506332,12.42385457,0.152468211,0,0,0
133,133,66.5,5,0.6,306,55.3,399,0,0,1470,0.5,26.6,11882.28881,3009.380702,61.5,7.348860765,1,1.401436171,36.56506332,12.42385457,0.153152213,0,0,0
133,133,66.5,5,0.9,306,56.3,399,0,0,1518,0.5,26.6,11882.28881,3009.380702,61.5,7.348860765,1,1.376543877,36.56506332,12.42385457,0.153577763,0,0,0
133,133,66.5,5,1.2,306,58.8,399,0,0,1569,0.5,26.6,11882.28881,3009.380702,61.5,7.348860765,1,1.318017352,36.56506332,12.42385457,0.154635076,0,0,0
129,129,64.5,3,0,306,60.9,387,0,0,1095,0.5,43,11882.28881,1800.477977,61.5,4.495150882,1,0.761363133,22.36611658,12.27816761,0.162439812,0,0,0
129,129,64.5,3,0.6,306,62.4,387,0,0,1128,0.5,43,11882.28881,1800.477977,61.5,4.495150882,1,0.743061134,22.36611658,12.27816761,0.163234985,0,0,0
129,129,64.5,3,0.9,306,64,387,0,0,1147,0.5,43,11882.28881,1800.477977,61.5,4.495150882,1,0.724484606,22.36611658,12.27816761,0.16407622,0,0,0
